Repository: materialsgenomefoundation/2026-calphad-workshop

# 2026 Calphad Workshop

## Agenda

* 13:00 Opening and Introductions
* 13:15 PyCalphad
* 14:15 ESPEI
* 15:15 Break
* 15:30 Kawin
* 16:30 Discussion and Q&A
* 17:00 Closing

### GitHub Codespaces

File: pycalphad/04 HighThroughputCalculations.ipynb
 # Export phase energies as a table

This snippet can be used to export the results of a calculation to a Pandas `DataFrame` object.

```
from pycalphad import Workspace, variables as v
from pycalphad.property_framework.metaproperties import IsolatedPhase
import pandas as pd

db = 'databases/alzn_mey.tdb'
components = ['AL', 'ZN']
phases = ['FCC_A1', 'HCP_A3', 'LIQUID']
conditions = {v.X('ZN'):(0,1,0.02), v.T: (300, 1000, 10), v.P:101325, v.N: 1}

wks = Workspace(db, components, phases, conditions)

props = [v.T, v.X('AL'), v.X('ZN')]
for phase_name in wks.phases:
    prop = IsolatedPhase(phase_name, wks)(f'GM({phase_name})')
    prop.display_name = f'GM({phase_name})'
    props.append(prop)

data = {f'{key.display_name} [{key.display_units}]': value.reshape(-1)
        for key, value in wks.get_dict(*props).items()}

pd.DataFrame(data)
```

      Temperature [kelvin]  X_AL [fraction]  X_ZN [fraction]  \
0                    300.0             1.00     1.000011e-10   
1                    300.0             0.98     2.000000e-02   
2                    300.0             0.96     4.000000e-02   
3                    300.0             0.94     6.000000e-02   
4                    300.0             0.92     8.000000e-02   
...                    ...              ...              ...   
3495                 990.0             0.10     9.000000e-01   
3496                 990.0             0.08     9.200000e-01   
3497                 990.0             0.06     9.400000e-01   
3498                 990.0             0.04     9.600000e-01   
3499                 990.0             0.02     9.800000e-01   

      GM(FCC_A1) [J / mol]  GM(HCP_A3) [J / mol]  GM(LIQUID) [J / mol]  
0             -8496.605675          -3555.605675          -1043.275310  
1             -8564.717990          -3674.761325          -1250.180921  
2             -8573.037243          -3733.289523          -1394.468476  
3             -8564.854312          -3774.752790          -1519.171542  
4             -8549.523829          -3808.760080          -1633.419774  
...                    ...                   ...                   ...  
3495         -54233.504407         -54769.630291         -58354.955825  
3496         -54199.685094         -54895.795230         -58409.376195  
3497         -54123.191596         -54986.670187         -58424.306318  
3498         -53989.616338         -55028.419738         -58385.478971  
3499         -53768.693811         -54991.395316         -58262.766288  

[3500 rows x 6 columns]

# High-throughput Calculations

Performing many PyCalphad equilibrium calculations is a common requirement for
high-throughput workflows such as training a surrogate model, building an active
learning dataset, or screening a large composition-temperature space.

A typical pattern for high-throughput workflows is to perform calculations over a sequence of compositions. 
PyCalphad `Workspace` objects are optimized for re-use and tight loop calling patterns.

Here we give two examples of performing high-throughput calculations to produce pandas `DataFrame` objects, one with a lattice grid and one using random sampling.

```
from itertools import product
from time import perf_counter
from importlib.resources import files

import numpy as np
import pandas as pd

from pycalphad import Database, Workspace, variables as v
import pycalphad.tests.databases

def composition_grid(component_count: int, density: int, eps: float = 1e-6):
    """Helper function to create an evenly spaced lattice of compositions

    component_count : int
        number of components in the system
    density : int
        number of lattice points in each dimension
    eps : float
        Minimum amount of each component to avoid edges of composition space
    """
    rows = []
    for counts in product(range(density + 1), repeat=component_count):
        if sum(counts) == density:
            row = np.asarray(counts, dtype=float) / density
            row = np.clip(row, eps, 1.0 - eps * (component_count - 1))
            rows.append(row / row.sum())
    return np.asarray(rows)


def drop_empty_columns(df: pd.DataFrame):
    return df.dropna(axis="columns", how="all")
```

## Lattice grid

```
# Set up the composition grid
components = ["AL", "MG", "SI", "CU", "VA"]
elements = [component for component in components if component != "VA"]
solutes = elements[1:]

temperatures = [1000.0, 1250.0, 1500.0]
pressure = 101325.0
density = 4

composition_rows = composition_grid(len(elements), density)
composition_conditions = [
    {v.X(solute): amount for solute, amount in zip(solutes, composition_row[1:])}
    for composition_row in composition_rows
]
n_points = len(composition_rows) * len(temperatures)
```

```
# set up a Workspace and perform the calculations
test_database_directory = files(pycalphad.tests.databases)
dbf = Database(test_database_directory / "COST507.tdb")
phases = list(dbf.phases.keys())
wks = Workspace(dbf, components, phases)

data_rows = []
print(f"Evaluating {len(composition_rows)} simplex points × {len(temperatures)} temperatures = {n_points} total")
for temperature in temperatures:
    for comp_conds in composition_conditions:
        conditions = {v.T: temperature, v.P: pressure, v.N: 1, **comp_conds}
        wks.conditions = conditions
        out = {
            str(key): value[()]
            for key, value in wks.get_dict("T", "X(*)", "NP(*)", "X(*,*)").items()
        }
        data_rows.append(out)
```

/Users/brandonbocklund/src/2026-calphad-workshop/.venv/lib/python3.13/site-packages/pycalphad/io/tdb.py:293: UserWarning: The type definition character `C` in `TYPE_DEFINITION C GES AMEND_PHASE_DESCRIPTION CBCC_A12 MAGNETIC -3 0.280, ` is not used by any phase.
  warnings.warn(f"The type definition character `{typechar}` in `TYPE_DEFINITION {typechar} {line}` is not used by any phase.")
/Users/brandonbocklund/src/2026-calphad-workshop/.venv/lib/python3.13/site-packages/pycalphad/io/tdb.py:1017: UserWarning: The type definition character `R` was defined in the following phases: ['LIQUID'], but no corresponding TYPE_DEFINITION line was found in the TDB.
  warnings.warn(f"The type definition character `{typechar}` was defined in the following phases: "

Evaluating 35 simplex points × 3 temperatures = 105 total

```
# Build a pandas DataFrame from the results
workspace_df = drop_empty_columns(pd.DataFrame(data_rows))
workspace_df
```

          T          X_AL          X_CU          X_MG          X_SI  \
0    1000.0  1.000000e-06  9.999970e-01  1.000000e-06  9.999999e-07   
1    1000.0  9.999978e-07  7.499985e-01  9.999978e-07  2.499995e-01   
2    1000.0  9.999982e-07  4.999990e-01  9.999977e-07  4.999990e-01   
3    1000.0  9.999982e-07  2.499995e-01  9.999979e-07  7.499985e-01   
4    1000.0  1.000000e-06  1.000000e-06  1.000000e-06  9.999970e-01   
..      ...           ...           ...           ...           ...   
100  1500.0  4.999990e-01  9.999980e-07  4.999990e-01  9.999980e-07   
101  1500.0  7.499985e-01  2.499995e-01  9.999980e-07  9.999980e-07   
102  1500.0  7.499985e-01  9.999980e-07  9.999980e-07  2.499995e-01   
103  1500.0  7.499985e-01  9.999980e-07  2.499995e-01  9.999980e-07   
104  1500.0  9.999970e-01  1.000000e-06  1.000000e-06  1.000000e-06   

     NP_ALCU_EPSILON  NP_BCC_B2  NP_CU19SI6_ETA  NP_CUMGSI_SIGMA  \
0                NaN        NaN             NaN              NaN   
1                NaN        NaN        0.986806              NaN   
2                NaN        NaN        0.657859              NaN   
3                NaN        NaN        0.328913              NaN   
4                NaN        NaN             NaN              NaN   
..               ...        ...             ...              ...   
100              NaN        NaN             NaN              NaN   
101              NaN        NaN             NaN              NaN   
102              NaN        NaN             NaN              NaN   
103              NaN        NaN             NaN              NaN   
104              NaN        NaN             NaN              NaN   

     NP_CUMGSI_TAU  ...  X_LAVES_C15_MG  X_LAVES_C15_SI  X_LIQUID_AL  \
0              NaN  ...             NaN             NaN          NaN   
1              NaN  ...             NaN             NaN     0.026538   
2              NaN  ...             NaN             NaN     0.026533   
3              NaN  ...             NaN             NaN     0.026528   
4              NaN  ...             NaN             NaN     0.140855   
..             ...  ...             ...             ...          ...   
100            NaN  ...             NaN             NaN     0.499999   
101            NaN  ...             NaN             NaN     0.749999   
102            NaN  ...             NaN             NaN     0.749999   
103            NaN  ...             NaN             NaN     0.749999   
104            NaN  ...             NaN             NaN     0.999997   

      X_LIQUID_CU   X_LIQUID_MG   X_LIQUID_SI  X_MG2SI_AL  X_MG2SI_CU  \
0             NaN           NaN           NaN         NaN         NaN   
1    6.892373e-01  2.653855e-02  2.576861e-01         NaN         NaN   
2    6.892331e-01  2.654472e-02  2.576892e-01         NaN         NaN   
3    6.892290e-01  2.655090e-02  2.576923e-01         NaN         NaN   
4    2.934158e-01  2.843417e-01  2.813874e-01         0.0         0.0   
..            ...           ...           ...         ...         ...   
100  9.999980e-07  4.999990e-01  9.999980e-07         NaN         NaN   
101  2.499995e-01  9.999980e-07  9.999980e-07         NaN         NaN   
102  9.999980e-07  9.999980e-07  2.499995e-01         NaN         NaN   
103  9.999980e-07  2.499995e-01  9.999980e-07         NaN         NaN   
104  1.000000e-06  1.000000e-06  1.000000e-06         NaN         NaN   

     X_MG2SI_MG  X_MG2SI_SI  
0           NaN         NaN  
1           NaN         NaN  
2           NaN         NaN  
3           NaN         NaN  
4      0.666667    0.333333  
..          ...         ...  
100         NaN         NaN  
101         NaN         NaN  
102         NaN         NaN  
103         NaN         NaN  
104         NaN         NaN  

[105 rows x 60 columns]

## Random sampling

In high-dimensional composition spaces, lattice grids can produce intractably many compositions.
Random sampling from the composition space is attractive to generate training data for these cases, but care should be taken because naïve random sampling approaches in composition simplices can produce highly correlated points in high dimensions.
Otis, Emelianenko, and Liu [1] demonstrated the use of scrambled Halton sequences to produce low discrepancy points on an n-simplex and this method is used internally in PyCalphad's starting point generation. 

Here we import PyCalphad's scrambled Halton sequence sampler to generate low-discrepancy samples from our composition space for high-throughput calculations.

[1] [R. Otis, M. Emelianenko, Z.-K. Liu, Computational Materials Science 130 (2017) 282–291](https://doi.org/10.1016/j.commatsci.2017.01.019)

```
from pycalphad.core.utils import point_sample

# Set up the composition grid using PyCalphad's scrambled Halton sequence sampler
components = ["AL", "MG", "SI", "CU", "VA"]
elements = [component for component in components if component != "VA"]
solutes = elements[1:]

temperatures = [1000.0, 1250.0, 1500.0]
pressure = 101325.0
density = 10

composition_rows = point_sample([len(elements)], density)
composition_conditions = [
    {v.X(solute): amount for solute, amount in zip(solutes, composition_row[1:])}
    for composition_row in composition_rows
]
n_points = len(composition_rows) * len(temperatures)
```

```
# set up a Workspace and perform the calculations
test_database_directory = files(pycalphad.tests.databases)
dbf = Database(test_database_directory / "COST507.tdb")
phases = list(dbf.phases.keys())
wks = Workspace(dbf, components, phases)

data_rows = []
print(f"Evaluating {len(composition_rows)} simplex points × {len(temperatures)} temperatures = {n_points} total")
for temperature in temperatures:
    for comp_conds in composition_conditions:
        conditions = {v.T: temperature, v.P: pressure, v.N: 1, **comp_conds}
        wks.conditions = conditions
        out = {
            str(key): value[()]
            for key, value in wks.get_dict("T", "X(*)", "NP(*)", "X(*,*)").items()
        }
        data_rows.append(out)
```

/Users/brandonbocklund/src/2026-calphad-workshop/.venv/lib/python3.13/site-packages/pycalphad/io/tdb.py:293: UserWarning: The type definition character `C` in `TYPE_DEFINITION C GES AMEND_PHASE_DESCRIPTION CBCC_A12 MAGNETIC -3 0.280, ` is not used by any phase.
  warnings.warn(f"The type definition character `{typechar}` in `TYPE_DEFINITION {typechar} {line}` is not used by any phase.")
/Users/brandonbocklund/src/2026-calphad-workshop/.venv/lib/python3.13/site-packages/pycalphad/io/tdb.py:1017: UserWarning: The type definition character `R` was defined in the following phases: ['LIQUID'], but no corresponding TYPE_DEFINITION line was found in the TDB.
  warnings.warn(f"The type definition character `{typechar}` was defined in the following phases: "

Evaluating 30 simplex points × 3 temperatures = 90 total

```
# Build a pandas DataFrame from the results
workspace_df = drop_empty_columns(pd.DataFrame(data_rows))
workspace_df
```

         T      X_AL      X_CU      X_MG      X_SI  NP_BCC_B2  NP_CUMGSI_TAU  \
0   1000.0  0.294784  0.143096  0.172437  0.389683        NaN            NaN   
1   1000.0  0.389918  0.238316  0.309003  0.062763        NaN            NaN   
2   1000.0  0.053801  0.363918  0.281288  0.300992        NaN            NaN   
3   1000.0  0.726518  0.053857  0.041151  0.178473        NaN            NaN   
4   1000.0  0.113442  0.135071  0.141870  0.609618        NaN            NaN   
..     ...       ...       ...       ...       ...        ...            ...   
85  1500.0  0.333667  0.163897  0.228379  0.274057        NaN            NaN   
86  1500.0  0.032311  0.225124  0.703895  0.038670        NaN            NaN   
87  1500.0  0.275258  0.380345  0.066848  0.277549        NaN            NaN   
88  1500.0  0.163474  0.088235  0.508454  0.239838        NaN            NaN   
89  1500.0  0.148688  0.116956  0.274485  0.459871        NaN            NaN   

    NP_DIAMOND_A4  NP_FCC_A1  NP_GAMMA_D83  ...  X_LAVES_C15_MG  \
0        0.187663        NaN           NaN  ...             NaN   
1             NaN        NaN           NaN  ...             NaN   
2        0.090452        NaN           NaN  ...        0.332141   
3             NaN        NaN           NaN  ...             NaN   
4        0.474927        NaN           NaN  ...             NaN   
..            ...        ...           ...  ...             ...   
85            NaN        NaN           NaN  ...             NaN   
86            NaN        NaN           NaN  ...             NaN   
87            NaN        NaN           NaN  ...             NaN   
88            NaN        NaN           NaN  ...             NaN   
89            NaN        NaN           NaN  ...             NaN   

    X_LAVES_C15_SI  X_LIQUID_AL  X_LIQUID_CU  X_LIQUID_MG  X_LIQUID_SI  \
0              NaN     0.372407     0.180777     0.200347     0.246469   
1              NaN     0.403179     0.246421     0.296839     0.053561   
2         0.235545     0.232509     0.417196     0.147563     0.202732   
3              NaN     0.726518     0.053857     0.041151     0.178473   
4              NaN     0.236623     0.281740     0.232434     0.249203   
..             ...          ...          ...          ...          ...   
85             NaN     0.333667     0.163897     0.228379     0.274057   
86             NaN     0.032311     0.225124     0.703895     0.038670   
87             NaN     0.275258     0.380345     0.066848     0.277549   
88             NaN     0.163474     0.088235     0.508454     0.239838   
89             NaN     0.148688     0.116956     0.274485     0.459871   

    X_MG2SI_AL  X_MG2SI_CU  X_MG2SI_MG  X_MG2SI_SI  
0          0.0         0.0    0.666667    0.333333  
1          0.0         0.0    0.666667    0.333333  
2          NaN         NaN         NaN         NaN  
3          NaN         NaN         NaN         NaN  
4          0.0         0.0    0.666667    0.333333  
..         ...         ...         ...         ...  
85         NaN         NaN         NaN         NaN  
86         NaN         NaN         NaN         NaN  
87         NaN         NaN         NaN         NaN  
88         NaN         NaN         NaN         NaN  
89         NaN         NaN         NaN         NaN  

[90 rows x 45 columns]

File: pycalphad/05 Custom Models.ipynb
# Custom Models in pycalphad: Viscosity

## Viscosity Model Background

We are going to take a CALPHAD-based property model from the literature and use it to predict the viscosity of Al-Cu-Zr liquids.

For a binary alloy liquid under small undercooling, Gąsior suggested an entropy model of the form
$$\eta = (\sum_i x_i \eta_i ) (1 - 2\frac{S_{ex}}{R})$$

where $\eta_i$ is the viscosity of the element $i$, $x_i$ is the mole fraction, $S_{ex}$ is the excess entropy, and $R$ is the gas constant.

For more details on this model, see 

1. [M.E. Trybula, T. Gancarz, W. Gąsior, *Density, surface tension and viscosity of liquid binary Al-Zn and ternary Al-Li-Zn alloys*, Fluid Phase Equilibria 421 (2016) 39-48](http://dx.doi.org/10.1016/j.fluid.2016.03.013).

2. [Władysław Gąsior, *Viscosity modeling of binary alloys: Comparative studies*, Calphad 44 (2014) 119-128](http://dx.doi.org/10.1016/j.calphad.2013.10.007).

3. [Chenyang Zhou, Cuiping Guo, Changrong Li, Zhenmin Du, *Thermodynamic assessment of the phase equilibria and prediction of glass-forming ability of the Al–Cu–Zr system*, Journal of Non-Crystalline Solids 461 (2017) 47-60](https://doi.org/10.1016/j.jnoncrysol.2016.09.031).

## TDB Parameters
We can calculate the excess entropy of the liquid using the Al-Cu-Zr thermodynamic database from [Zhou et al](https://doi.org/10.1016/j.jnoncrysol.2016.09.031).

We add three new parameters to describe the viscosity (in Pa-s) of the pure elements Al, Cu, and Zr:
```
   $ Viscosity test parameters
   PARAMETER ETA(LIQUID,AL;0) 2.98150E+02  +0.000281*EXP(12300/(8.3145*T));   6.00000E+03   
  N REF:0 !
   PARAMETER ETA(LIQUID,CU;0) 2.98150E+02  +0.000657*EXP(21500/(8.3145*T));   6.00000E+03   
  N REF:0 !
  PARAMETER ETA(LIQUID,ZR;0) 2.98150E+02  +4.74E-3 - 4.97E-6*(T-2128) ;   6.00000E+03   
    N REF:0 !
```

Great! However, if we try to load the database now, we will get an error. This is because `ETA` parameters are not supported by default in `pycalphad`, so we need to tell the `pycalphad` TDB parser that `ETA` should be on the list of supported parameter types.

```
from pycalphad import Database

db_name = 'databases/alcuzr-viscosity.tdb'
try:
    dbf = Database(db_name)
except Exception as e:
    print(e)
```

Invalid TDB syntax.
             PARAMETER ETA(LIQUID,AL;0) 2.98150E+02  +0.000281*EXP(12300/(8.3145*T));   6.00000E+03      N REF:0 
                          ^, found '('  (at char 3531), (line:77, col:17)

### Adding the `ETA` parameter to the TDB parser

```
import pycalphad.io.tdb_keywords as keywords
keywords.TDB_PARAM_TYPES.append('ETA')
```

Now the database will load:

```
dbf = Database(db_name)
```

## Writing the Custom Viscosity Model

Now that we have our `ETA` parameters in the database, we need to write a `Model` class to tell pycalphad how to compute viscosity. All custom models are subclasses of the pycalphad `Model` class.

When the `ViscosityModel` is constructed, the `build_phase` method is run and we need to construct the viscosity model after doing all the other initialization using a new method `build_viscosity`. The implementation of `build_viscosity` needs to do four things:
1. Query the Database for all the `ETA` parameters
2. Compute their weighted sum
3. Compute the excess entropy of the liquid
4. Plug all the values into the Gąsior equation and return the result

Since the `build_phase` method sets the attribute `viscosity` to the `ViscosityModel`, we can access the property using `viscosity` as the output in pycalphad caluclations.

```
from tinydb import where
from pycalphad import Model, variables as v

class ViscosityModel(Model):
    def build_phase(self, dbe):
        super(ViscosityModel, self).build_phase(dbe)
        self.viscosity = self.build_viscosity(dbe)

    def build_viscosity(self, dbe):
        if self.phase_name != 'LIQUID':
            raise ValueError('Viscosity is only defined for LIQUID phase')
        phase = dbe.phases[self.phase_name]
        param_search = dbe.search

        # STEP 1
        eta_param_query = (
            (where('phase_name') == phase.name) & \
            (where('parameter_type') == 'ETA') & \
            (where('constituent_array').test(self._array_validity))
        )

        # STEP 2
        eta = self.redlich_kister_sum(phase, param_search, eta_param_query)

        # STEP 3
        excess_energy = self.GM - self.models['ref'] - self.models['idmix']
        #liquid_mod = Model(dbe, self.components, self.phase_name)
        ## we only want the excess contributions to the entropy
        #del liquid_mod.models['ref']
        #del liquid_mod.models['idmix']
        excess_entropy = -excess_energy.diff(v.T)
        ks = 2

        # STEP 4
        result = eta * (1 - ks * excess_entropy / v.R)
        self.eta = eta

        return result
```

## Performing Calculations

Now we can create an instance of `ViscosityModel` for the liquid phase using the `Database` object we created earlier. We can verify this model has a `viscosity` attribute containing a symbolic expression for the viscosity.

```
phase = 'LIQUID'
components = ['CU', 'ZR']
mod = ViscosityModel(dbf, components, phase)
print(mod.viscosity)
```

(0.000657*LIQUID0CU*2.71828182845905**(2585.84400745685*T**(-1.0)) + LIQUID0ZR*(0.00474 - 4.97e-06*(-2128.0 + T)))*(1 + 0.240543628600637*(LIQUID0CU*LIQUID0ZR*(392.8485 - 51.3121*log(T)) + (LIQUID0CU - LIQUID0ZR)*LIQUID0CU*LIQUID0ZR*(75.3798 - 9.6125*log(T)) + (LIQUID0CU - LIQUID0ZR)**2*LIQUID0CU*LIQUID0ZR*(-270.5305 + 36.8512*log(T)) + (LIQUID0CU - LIQUID0ZR)**3*LIQUID0CU*LIQUID0ZR*(105.895 - 13.6488*log(T)))/(LIQUID0CU + LIQUID0ZR))

Finally we calculate and plot the viscosity.

```
import matplotlib.pyplot as plt
from pycalphad import calculate

mod = ViscosityModel(dbf, components, phase)

temp = 2100
# NOTICE: we need to tell pycalphad about our model for this phase
models = {phase: mod}

res = calculate(dbf, components, phase, N=1, P=101325, T=temp, model=models, output='viscosity')

fig = plt.figure(figsize=(9,6), dpi=150)
ax = fig.gca()
ax.scatter(res.X.sel(component='ZR'), 1000 * res.viscosity.values)
ax.set_xlabel('X(Zr)')
y_label_viscosity = 'Viscosity (mPa-s)'
ax.set_ylabel(y_label_viscosity)
ax.set_xlim((0,1))
ax.set_ylim((0,6))
ax.grid(True, linestyle=':', color='0.8')
ax.set_title('Cu-Zr liquid viscosity at {} K'.format(temp));
```

We repeat the calculation for Al-Cu.

```
import matplotlib.pyplot as plt
from pycalphad import calculate

temp = 1300
components2 = ['CU', 'AL']
models = {phase: ViscosityModel}  # we can also use Model class
res = calculate(dbf, components2, phase, N=1, P=101325, T=temp, model=models, output='viscosity')

fig = plt.figure(figsize=(9,6), dpi=150)
ax = fig.gca()
ax.scatter(res.X.sel(component='CU'), 1000 * res.viscosity.values)
ax.set_xlabel('X(Cu)')
ax.set_ylabel(y_label_viscosity)
ax.set_xlim((0,1))
ax.set_ylim((0,6))
ax.grid(True, linestyle=':', color='0.8')
ax.set_title('Cu-Al liquid viscosity at {} K'.format(temp));
```

File: pycalphad/06 Metastability.ipynb
# Driving force calculation

```
from pycalphad import Workspace, variables as v
from pycalphad.property_framework.metaproperties import DormantPhase
import matplotlib.pyplot as plt

db = 'databases/alzn_mey.tdb'
components = ['AL', 'ZN']
phases = ['FCC_A1', 'HCP_A3', 'LIQUID']

conditions3 = {v.X('ZN'):(0,1,0.02), v.T: 600, v.P:101325, v.N: 1}
wks3 = Workspace(db, components, phases, conditions3)
metastable_liq_wks = wks3.copy()
metastable_liq_wks.phases = ['LIQUID']
liq_driving_force = DormantPhase('LIQUID', metastable_liq_wks).driving_force
liq_driving_force.display_name = 'Liquid Driving Force'

fig = plt.figure(dpi=150)
ax = fig.add_subplot()
ax.plot(wks3.get(v.X('ZN')), wks3.get(liq_driving_force))
ax.set_title("Driving force for liquid formation")
ax.set_xlim([0,1])
ax.set_ylim([-4000,-500])
ax.set_xlabel(f"{v.X('ZN').display_name} [{v.X('ZN').display_units}]")
ax.set_ylabel(f"{liq_driving_force.display_name} [{liq_driving_force.display_units}]")
```

Text(0, 0.5, 'Liquid Driving Force [J / mol]')

# Calculate T0 (t-zero) as a function of composition

The T0 (t-zero) temperature is a thermodynamic condition in which two specified phases have the same value of the Gibbs energy. Below T0, a so-called "massive" phase transition is thermodynamically favored to occur, without a barrier to diffusion.

```
from pycalphad.property_framework.tzero import T0

# For T0, conditions must be one-dimensional (step calculation)
conditions4 = {v.X('ZN'): (0,1,0.02), v.T: 300, v.P:101325, v.N: 1}
wks4 = Workspace(db, components, phases, conditions4)
tzero = T0('FCC_A1', 'HCP_A3', wks4)
tzero.maximum_value = 1700 # set temperature limit

fig = plt.figure(dpi=150)
ax = fig.add_subplot()
ax.plot(wks4.get(v.X('ZN')), wks4.get(tzero))
ax.set_title("T0 for phases FCC_A1 and HCP_A3 in Al-Zn system")
ax.set_xlabel(f"{v.X('ZN').display_name} [{v.X('ZN').display_units}]")
ax.set_ylabel(f"{tzero} [{tzero.display_units}]")
```

Text(0, 0.5, 'T0(FCC_A1,HCP_A3) [kelvin]')
